Repository: idaholab/malamute

# MALAMUTE

MALAMUTE (MOOSE Application Library for Advanced Manufacturing UTilitiEs)
performs calculations for an array of physics applicable to the domain of
advanced manufacturing. The MALAMUTE website for documentation can be found
at https://mooseframework.inl.gov/malamute.

MALAMUTE is based on the MOOSE framework, with more information on MOOSE
to be found at https://mooseframework.inl.gov.

Copyright 2021 - 2025, Battelle Energy Alliance, LLC

File: doc/content/source/materials/GraphiteThermalExpansionEigenstrain.md
# GraphiteThermalExpansionEigenstrain

!syntax description /Materials/GraphiteThermalExpansionEigenstrain

## Description

This material computes the coefficient of thermal expansion, in 1/K, for AT 101
graphite based on the material properties given for a spark plasma
sintering die in [!citep](cincotti2007sps). The coefficient of thermal expansion
value is computed solely as a function of temperature, T:
\begin{equation}
  \label{eqn:coeffient_thermal_expansion}
  \alpha = 1.996 \times 10^{-6} log \left(4.799 \times 10^{-2} T \right) - 4.041 \times 10^{-6}
\end{equation}
where the calibration range is 290.9K to 2383.0K.

The relationship for this thermal material property was set as a piecewise
function with constant values based on the experimental data points
[!citep](cincotti2007sps), as shown in [fig:graphite_coefficient_thermal_expansion].

!media media/systems/materials/Graphite_thermalExpansion_curvefit.png
    id=fig:graphite_coefficient_thermal_expansion
    caption=Shown against the experimental data points, the coefficient of thermal expansion for AT 101 graphite is fit as a a logarithmic function.
    style=display:block;margin-left:auto;margin-right:auto;width:70%


The local temperature is checked against the calibration range limits only once
at the start of each timestep, using the value of the temperature from the
previous converged timestep. The value of the coefficient of thermal expansion
is calculated with the current value of the temperature.

## Example Input File Syntax

!listing test/tests/materials/graphite/mechanical/graphite_thermal_expansion.i block=Materials/graphite_thermal_expansion


!syntax parameters /Materials/GraphiteThermalExpansionEigenstrain

!syntax inputs /Materials/GraphiteThermalExpansionEigenstrain

!syntax children /Materials/GraphiteThermalExpansionEigenstrain

File: doc/content/source/materials/StainlessSteelElectricalConductivity.md
# StainlessSteelElectricalConductivity

!syntax description /Materials/StainlessSteelElectricalConductivity

## Description

This material computes the electrical conductivity, in m/$\Omega$, as the
inverse of the electrical resistivity, in $\Omega$/m, for AISI 304 stainless
steel based on the material properties given for a spark plasma sintering die in
[!citep](cincotti2007sps). This electrical material property is computed solely
as a function of temperature, T:
\begin{equation}
  \label{eqn:electrical_resistivity}
  k = 1.575 \times 10^{-15} T^3 - 3.236 \times 10^{-12} T^2 + 2.724 \times 10^{-9} T + 1.364 \times 10^{-7}
\end{equation}
with a calibration range of 296.8 to 1029K.

The relationship for this thermal material property was determined with a curve
fit to the experimental data points shown in [!citep](cincotti2007sps). As such,
the polynomial fit shown in [eqn:electrical_resistivity] does not fully  match
the curve fit relationships given in that work. The curve fit used in this class
is shown in [fig:steel_electrical_resistivity].

!media media/systems/materials/StainlessSteel_electricalResistivity_curvefit.png
    id=fig:steel_electrical_resistivity
    caption=Polynomial relationship for the electrical resistivity of AISI 304 stainless steel, shown with the coefficient of determination and the experimental data points.
    style=display:block;margin-left:auto;margin-right:auto;width:70%


The local temperature is checked against the calibration range limits only once
at the start of each timestep, using the value of the temperature from the
previous converged timestep. The value of the electrical resistivity is,
however, calculated with the current value of the temperature.

## Example Input File Syntax

!listing test/tests/materials/stainless_steel/electrical/stainless_steel_electrical_material_properties.i block=Materials/stainless_steel_electrical


!syntax parameters /Materials/StainlessSteelElectricalConductivity

!syntax inputs /Materials/StainlessSteelElectricalConductivity

!syntax children /Materials/StainlessSteelElectricalConductivity

File: doc/content/source/materials/StainlessSteelThermalExpansionEigenstrain.md
# StainlessSteelThermalExpansionEigenstrain

!syntax description /Materials/StainlessSteelThermalExpansionEigenstrain

## Description

This material computes the coefficient of thermal expansion, in 1/K, for AISI 304
stainless steel based on the material properties given for a spark plasma
sintering die in [!citep](cincotti2007sps). The coefficient of thermal expansion
value is computed solely as a function of temperature, T:
\begin{equation}
  \label{eqn:coeffient_thermal_expansion}
  \alpha = \begin{cases}
    1.72 \times 10^{-5} & \text{ if } 273.3 < T < 373 K  \\
    1.78 \times 10^{-5} & \text{ if } 373 \leq T < 588 K  \\
    1.84 \times 10^{-5} & \text{ if } 588 \leq T < 810.5 K
  \end{cases}
\end{equation}
where the calibration range is 273.3 to 810.5K.

The relationship for this thermal material property was set as a piecewise
function with constant values based on the experimental data points
[!citep](cincotti2007sps), as shown in [fig:steel_coefficient_thermal_expansion].

!media media/systems/materials/StainlessSteel_thermalExpansion_curvefit.png
    id=fig:steel_coefficient_thermal_expansion
    caption=Piecewise constant values for the coefficient of thermal expansion for AISI 304 stainless steel.
    style=display:block;margin-left:auto;margin-right:auto;width:70%


The local temperature is checked against the calibration range limits only once
at the start of each timestep, using the value of the temperature from the
previous converged timestep. The value of the coefficient of thermal expansion
is calculated with the current value of the temperature.

## Example Input File Syntax

!listing test/tests/materials/stainless_steel/mechanical/stainless_steel_thermal_expansion.i block=Materials/stainless_steel_thermal_expansion


!syntax parameters /Materials/StainlessSteelThermalExpansionEigenstrain

!syntax inputs /Materials/StainlessSteelThermalExpansionEigenstrain

!syntax children /Materials/StainlessSteelThermalExpansionEigenstrain
